Repository: Advanced-EM/AdvancedEM

# Advanced EM Analysis
----------------------

This a repository containing the material for Advanced Analysis in Transmission Electron Microscopy and related techniques course. The lectures and scripts were designed to cover advanced topics in TEM image and spectrum analysis to help you leverage your expertise and boost up the quaity of your research.  

The scripts used over the course are written in Python and I strongly recommend you to use the Anaconda python distribution. 

First, download and install Anaconda. Instructions can be found at www.anaconda.com/download.

---------------------

### 1. Create a conda environment:

To facilitate handling of the dependencies, further updates, etc.. I recommend creating a conda environment.

Detailed instructions on how to creat a conda environment can be found [here](https://uoa-eresearch.github.io/eresearch-cookbook/recipe/2014/11/20/conda/)

For more information about conda offical documentation can be found [here](https://conda.io/en/latest/index.html).

----------------

### Week 1

#### 1. Intro to Image Processing (What should I do after collecting the data?);
  - Post-acquisition data preparation

### Week 2

#### 2. Analysis of High-Resolution STEM images 
  - Extracting Quantitative information

### Week 3 to Week 7

#### 3. (S)TEM Image simulations
  - (S)TEM simulations of thin films
  - (S)TEM simulations of thick films
  - CBED simulation
  - Scanning Diffraction simulations

### Week 8

#### 4. Analysis of EDX Spectrum

### Week 9

#### 5. Analysis of EELS Spectrum

### Week 10 and 11

#### 6. STEM Phase Imaging
   - Differential Phase Constrast.
   - Ptychography

### Week 12

#### 7. Machine learning applied to image analysis

----------------

## Extra Content and Resources:

### Why Python?

Python is well established in the scientific community. It is usable both for developers, but also for many microscopists.

Python has good interoperability with low-level languages like C, and can be use as a interfacial language for existing low-level routines.

There is a large number of packages for scientific computation (many of them targeted to image and spectrum analysis) leveraging existing native libraries. 

----------------
:email: robertomsreis@gmail.com

File: Week8/.ipynb_checkpoints/TEM_EDS_nanoparticles-checkpoint.ipynb
# EDS-TEM quantification 

**Roberto dos Reis**<br>
Northwestern University

- Jun/2020

- This week we will cover EDS analysis using Hyperspy package.


" HyperSpy is an open source Python library which provides tools to facilitate the interactive data analysis of multi-dimensional datasets that can be described as multi-dimensional arrays of a given signal (e.g. a 2D array of spectra a.k.a spectrum image) " - from hyperspy official [webpage](hyperspy.org) 


- You can find more information about this notebook in the links below as well as more information abouth the original authors of this example

# EDS-TEM quantification of core shell nanoparticles

Using machine learning methods, such as independent component analysis (ICA), the composition of embedded nanostructures, such as core-shell nanoparticles, can be accurately measured as demonstrated by D. Roussow et al., Nano Letters, 2015 (see the [full article](https://www.repository.cam.ac.uk/bitstream/handle/1810/248102/Roussouw%20et%20al%202015%20Nano%20Letters.pdf?sequence=1)). Using the same data, this notebook reproduces the main results of this article.


## Author

* 13/04/2015 Pierre Burdet - Developed for HyperSpy workshop at University of Cambridge

## Changes

* 29/05/2016 Duncan Johnstone. Update the syntax for HyperSpy 0.8.5 (Python 3 compatibility)
* 03/08/2016 Francisco de la Peña. Update the syntax for HyperSpy 1.1
* 06/08/2016 Francisco de la Peña. Update the syntax for HyperSpy 0.8.1
* 27/08/2016 Pierre Burdet. Update for workshop at EMC Lyon
* 04/04/2018 Joshua Taillon. Bugfix and update for workshop at NIST
* 18/07/2019 Katherine MacArthur. Update to include basic quantification, for M&M 2019 Portland

## Requirements

* HyperSpy 1.5.1

# <a id='dat'></a> 1. Specimen & Data

The sample and the data used in this tutorial are described in 
D. Roussow, et al., Nano Letters, In Press (2015) (see the [full article](https://www.repository.cam.ac.uk/bitstream/handle/1810/248102/Roussouw%20et%20al%202015%20Nano%20Letters.pdf?sequence=1)).

FePt@Fe$_3$O$_4$ core-shell nanoparticles are investigated with an EDS/TEM experiment (FEI Osiris TEM, 4 EDS detectors). The composition of the core can be measured with ICA (see figure 1c). To prove the accuracy of the results, measurements on bare FePt bimetallic nanoparticles from a synthesis prior to the shell addition step are used.

```
#Download the data (1MB)
from urllib.request import urlretrieve, urlopen
from zipfile import ZipFile
files = urlretrieve("https://www.dropbox.com/s/ecdlgwxjq04m5mx/HyperSpy_demos_EDS_TEM_files.zip?raw=1", "./HyperSpy_demos_EDX_TEM_files.zip")
with ZipFile("HyperSpy_demos_EDX_TEM_files.zip") as z:
    z.extractall()
```

# <a id='loa'></a> 2. Loading and viewing data

Import HyperSpy, numpy and matplotlib libraries.

*Remember, if at any point you do not understand how a function operates, its help file can be loaded by typing the name of the command followed by a '?' into a cell and then running that cell.*

```
%matplotlib qt
import hyperspy.api as hs
```

Load the spectrum images of the bare nanoparticles and those with a core-shell structure.

```
c = hs.load("bare_core.hdf5")
cs = hs.load("core_shell.hdf5")
```

Check the metadata has imported correctly. In particular whether the list of elements you wish to analyse is correct.

```
cs.metadata
```

Plot the core-shell data to inspect the signal level:

```
cs.plot()
```

Plotting the integrated counts for the whole spectrum image is a good way to check what elements exist in the sample. Adding 'True' to the function also labels any elements from the metadata onto the spectrum.

```
cs.sum().plot(True)
```

```

```

## <a id='#counts'></a> 3. Extracting count maps of elements

If they're not already added it is important to make sure all the elements you want to extract the intensities for are in the metadata of the sample.

```
cs.set_elements(['Fe','Pt'])
cs.set_lines(['Fe_Ka', 'Pt_La'])

c.set_elements(['Fe','Pt'])
c.set_lines(['Fe_Ka', 'Pt_La'])
#cs.add_elements and cs.add_lines also work if you don't want to override what is 
#already in the metadata.
```

Extracting lines can be done without any background or integration window parameters. However if none are specified the default integration window is 1 FWHM and no background subtraction is carried out.

Line_width is the distance from the x-ray line (in FWHM) the the background window is taken [left, right] allowing different distances for the two directions.
An asymmetric value is used here because otherwise the Pt background windows overlap with the Cu K$_β$ line from the sample grid.

```
bw = cs.estimate_background_windows(line_width=[5.0, 2.0])
iw =  cs.estimate_integration_windows(windows_width=3)
```

It is important to plot the windows to check that they are selecting the data correctly otherwise errors, particularly in background subtraction arise.

The integration windows are represented by dashed lines and background windows by solid lines. The estimated background is the plotted by the close to horizontal black lines.

```
cs.sum().plot(True, background_windows=bw, integration_windows=iw)
```

*Try running the previous two cells of code  above with line_width=[3.0,3.0] and see how this results in an erroneous, background subtraction by plotting the background lines. (You might need to zoom in to see it)*

How accurate background subtraction will be on a pixel-by-pixel basis can be see with this plot. 

The x and y sliders select a pixel in the particle images we plotted earlier. 

You should be able to find some examples (e.g. the Fe K$_α$ line at X=39, Y=44) of where the background subtraction still fails due to a poor signal-to-noise ratio in the data.

```
cs.plot(True, background_windows=bw, navigator='slider')
```

WARNING:hyperspy.drawing.mpl_he:Navigation sliders not available. No toolkit registered. Install hyperspy_gui_ipywidgets or hyperspy_gui_traitsui GUI elements. If hyperspy_gui_traitsuiis installed, initialize a toolkit supported by traitsui before importing HyperSpy.

Another way to adjust the location of the background windows is by changing specific numbers in the background window array individually.

Running the 'bw' command will output the array, which contains keV coordinates corresponding to the position of the background windows. Each row corresponds to a different element in the list given in the metadata. Remember arrays in Python start at (0,0).

These two commands therefore alter the position of the start and end points of the left-hand background window for Pt.

```
bw[1, 0] = 8.44
bw[1, 1] = 8.65
bw
```

array([[5.59527895, 5.73004913, 6.67344035, 6.80821052],
       [8.44      , 8.65      , 9.7630891 , 9.92358364]])

Often it is prudent to rebin the data such that counts per pixel are increased and a more reliable background subtraction can be carried out. This can be easily done with the rebin function to any new scale.

These functions will perform rebinning on both the core-shell ('cs') data and the core-only ('c') data. We define using the 'scale' parameter that we want 2x binning in X, 2x binning in Y, and 1x binning in Z (our counts).

*Note, as we are re-defining 'cs' or 'c', this overwrites our previously-imported data. This means running this command multiple times will re-bin the data multiple times. If you accidentally run this command too many times, simply re-import the data by running the 'hs.load' commands at the top of this workbook'.*

```
cs = cs.rebin(scale=(2,2,1))
c = c.rebin(scale=(2,2,1))
```

Finally, once the background subtraction windows have been selected to be in careful positions it is possible to extract the intensities. 

Note that exactly the same windows have been used for analysis of both the 'core' and 'core-shell' data sets. This is critical here as we are comparing the two datasets.

```
cs_intensities = cs.get_lines_intensity(background_windows=bw, integration_windows=iw)
c_intensities = c.get_lines_intensity(background_windows=bw, integration_windows=iw)
```

Each 'get_lines_intensity' command will create a list of images, again in the same order of the list of elements in the list of metadata. If the element is not in the metadata its intensity map will not be extracted.

We can then run 'cs_intensities' to confirm the that we have extracted intensity maps for all our elements of interest.

```
cs_intensities
```

[<BaseSignal, title: X-ray line intensity of Core shell: Fe_Ka at 6.40 keV, dimensions: (32, 32|)>,
 <BaseSignal, title: X-ray line intensity of Core shell: Pt_La at 9.44 keV, dimensions: (32, 32|)>]

```
# Plotting one particular image (in this case, the first, Fe_Ka map) can be done with:
cs_intensities[0].plot()
```

```
#All the intensity maps can be plotted using:
hs.plot.plot_images(cs_intensities, cmap='viridis', axes_decor=None, scalebar='all')
```

[<matplotlib.axes._subplots.AxesSubplot at 0x1ff7302f8c8>,
 <matplotlib.axes._subplots.AxesSubplot at 0x1ff730ce2c8>]

Plotting and extracting intensity for both data sets can be condensed into one line.

```
axes = hs.plot.plot_images((c.get_lines_intensity(background_windows=bw, integration_windows=iw)
                                          + cs.get_lines_intensity(background_windows=bw, integration_windows=iw)),
                           scalebar='all', axes_decor=None, per_row=2, cmap='viridis')
```

## <a id='#quant'></a> 4. Quantification of count maps

Hyperspy is able to carry out EDX quantification using k-factors 'CL', zeta-factors 'zeta', or cross_sections 'cross_sections'. 

All these methods are applied in the same way using the combination of the stack of intensities and and original data.

For 'zeta' or 'cross_section' quantification both a 'live_time' and a 'beam_current' should be in the metadata.

```
#Setting these parameters in the metadata.
cs.set_microscope_parameters(live_time = 6.15) #in seconds
cs.set_microscope_parameters(beam_current = 0.5) #in nA
```

```
#From Brucker software (Esprit) k-factors
factors = [1.450226, 5.75602]
```

```
quant = cs.quantification(cs_intensities, 'CL', factors=factors)
```

C:\ProgramData\Anaconda3\envs\advem\lib\site-packages\hyperspy\misc\material.py:42: RuntimeWarning: invalid value encountered in true_divide
  atomic_percent[i] /= sum_weight

```
quant
```

[<BaseSignal, title: atomic percent of Fe, dimensions: (32, 32|)>,
 <BaseSignal, title: atomic percent of Pt, dimensions: (32, 32|)>]

Again as with the intensities the quantification function result produces a list of images with atomic percent of each element (at least in the 'CL' case). 

In the 'zeta' and 'cross_section' methods more information is outputed from quantification. See the [EDS quantification](http://hyperspy.org/hyperspy-doc/current/user_guide/eds.html#eds-quantification) section of the documentation for more details.

Alternatively, if the factors are treated as cross_sections then the output result contains two lists of images, the first is a list of atomic *percent* maps (Index [0]) the second is a list of atomic *number* maps (Index [1]). This allows us to 'zero-out' regions of the image with too few counts.

*Please note these values aren't accurate cross-sections but can be used as such for the purpose of this demo.*

Ignore the warning produced, in this case we want to use a 1nm$^2$ probe size. As long as the pixel scale is calibrated in your spectrum image, probe size is taken as the pixel unless otherwise specified using s.set_microscope_parameters(probe_area = ?).

```
quant = cs.quantification(cs_intensities, 'cross_section', factors=factors)
```

C:\ProgramData\Anaconda3\envs\advem\lib\site-packages\hyperspy\_signals\eds_tem.py:654: UserWarning: Please note your probe_area is set to the default value of 1 nm². The function will still run. However if 1 nm² is not correct, please read the user documentations for how to set this properly.
  warnings.warn('Please note your probe_area is set to '
C:\ProgramData\Anaconda3\envs\advem\lib\site-packages\hyperspy\misc\eds\utils.py:528: RuntimeWarning: invalid value encountered in true_divide
  composition = number_of_atoms / total_atoms

```
quant
```

([<BaseSignal, title: atomic percent of Fe, dimensions: (32, 32|)>,
  <BaseSignal, title: atomic percent of Pt, dimensions: (32, 32|)>],
 [<BaseSignal, title: atom counts of Fe, dimensions: (32, 32|)>,
  <BaseSignal, title: atom counts of Pt, dimensions: (32, 32|)>])

Summing all the images containing numbers of atoms (quant[1]) gives us an image mapping out the total number of estimated atoms in the sample.

```
No_of_atoms = quant[1][0] + quant[1][1]
No_of_atoms.plot()
```

This 'total number of atoms' image can be used to make a mask and 'zero-out' any region of the image where the total counts equate to less than 1 atom count. This could also be done on an element by element basis instead.

```
Mask = No_of_atoms > 1.
hs.plot.plot_images([Mask*quant[0][0], Mask*quant[0][1]], scalebar ='all', cmap='viridis',
                   label=['Fe', 'Pt'], axes_decor='off', vmin=0, vmax=100)
```

[<matplotlib.axes._subplots.AxesSubplot at 0x1ff755d2908>,
 <matplotlib.axes._subplots.AxesSubplot at 0x1ff71fc9e88>]

## <a id='bss'></a> 5. Blind source separation of core/shell nanoparticles

<a href='#top'> Table of contents</a>

Apply blind source separation (ICA) to obtain a factor (spectrum) corresponding to the core.

```
cs.change_dtype('float')
cs.decomposition()
```

```
ax = cs.plot_explained_variance_ratio()
```

ICA on the three first components.

```
cs.blind_source_separation(3)
```

```
axes = cs.plot_bss_loadings()
```

```
axes = cs.plot_bss_factors()
```

The first component corresponds to the core.

```
s_bss = cs.get_bss_factors().inav[0]
```

## <a id='bare'></a> 6. Representative spectrum from bare cores

<a href='#top'> Table of contents</a>

To obtain an integrated representative spectrum of the bare nanoparticles, the low intensity of Pt L$_{\alpha}$ is masked.

```
pt_la = c.get_lines_intensity(['Pt_La'])[0]
mask = pt_la > 12
```

```
axes = hs.plot.plot_images((mask, pt_la * mask), axes_decor=None, colorbar=None,
                           label=['Mask', 'Pt Lα intensity'], cmap='viridis')
```

To apply the mask, the navigation dimensions of the mask must be manipulated to match the navigation dimensions of the EDS spectrum image. This is achieved crudely via first generating a mask using the built in vacuum_mask() method and then overwriting the data with the mask generated above.

```
c_mask = c.sum(-1)
c_mask.data = mask.data
```

The sum over the particles is used as a bare core spectrum.

```
s_bare = (c * c_mask).sum()
```

## <a id='com'></a> 7. Model fitting and quantification

<a href='#top'> Table of contents</a>

With a greater signal to noise ratio from integrating the spectrum curve fitting now beceoms possible as a method of intensity extraction. 

First we stack together the spectrum of bare particles and the first ICA component.

```
s_bare.change_dtype('float')
s = hs.stack([s_bare, s_bss], new_axis_name='Bare or BSS')
s.metadata.General.title = 'Bare or BSS'
```

```
axes = hs.plot.plot_spectra(s, style='mosaic', legend=['Bare particles', 'BSS #0'])
```

### Method 1 - Window extraction

X-ray intensities measurement with background subtraction, using the windows created earlier.

```
s.plot(background_windows=bw, integration_windows=iw)
```

```
sI = s.get_lines_intensity(background_windows=bw, integration_windows=iw)
```

```
print('Bare core Fe_Kα/Pt_Lα ratio: \t{:.2f}'.format(list(sI[0].inav[0].data / sI[1].inav[0].data)[0]))
print('BSS Fe_Kα/Pt_Lα ratio: \t\t{:.2f}'.format(list(sI[0].inav[1].data / sI[1].inav[1].data)[0]))
```

Bare core Fe_Kα/Pt_Lα ratio: 	0.19
BSS Fe_Kα/Pt_Lα ratio: 		0.18

### Method 2 - Model fitting

Measure X-ray intensity by fitting a Gaussian model

```
#Removing the low energy part of the spectrum as this is not a region we're interested in.
m = s.isig[5.:15.].create_model()
```

```
#These lines needed to be added to the model because they are not in the metadata. 
#In this way they are included in the curve fitting but not in the final quantification.
m.add_family_lines(['Cu_Ka', 'Co_Ka'])
```

```
m.components
```

   # |      Attribute Name |      Component Name |      Component Type
---- | ------------------- | ------------------- | -------------------
   0 |  background_order_6 |  background_order_6 |          Polynomial
   1 |               Fe_Ka |               Fe_Ka |            Gaussian
   2 |               Fe_Kb |               Fe_Kb |            Gaussian
   3 |               Pt_La |               Pt_La |            Gaussian
   4 |              Pt_Lb1 |              Pt_Lb1 |            Gaussian
   5 |              Pt_Lb4 |              Pt_Lb4 |            Gaussian
   6 |               Pt_Ln |               Pt_Ln |            Gaussian
   7 |               Pt_Ll |               Pt_Ll |            Gaussian
   8 |              Pt_Lb2 |              Pt_Lb2 |            Gaussian
   9 |              Pt_Lb3 |              Pt_Lb3 |            Gaussian
  10 |              Pt_Lg3 |              Pt_Lg3 |            Gaussian
  11 |              Pt_Lg1 |              Pt_Lg1 |            Gaussian
  12 |               Cu_Ka |               Cu_Ka |            Gaussian
  13 |               Cu_Kb |               Cu_Kb |            Gaussian
  14 |               Co_Ka |               Co_Ka |            Gaussian
  15 |               Co_Kb |               Co_Kb |            Gaussian

```
m.plot()
```

```
m.multifit()
```

HBox(children=(FloatProgress(value=0.0, max=2.0), HTML(value='')))

```
m.fit_background()
```

```
m.calibrate_energy_axis()
```

```
m.plot()
```

```
sI = m.get_lines_intensity()[:2]
sI
```

[<BaseSignal, title: Intensity of Fe_Ka at 6.40 keV from Bare or BSS, dimensions: (2|)>,
 <BaseSignal, title: Intensity of Pt_La at 9.44 keV from Bare or BSS, dimensions: (2|)>]

Set up the kfactors for Fe K$_{\alpha}$ and Pt L$_{\alpha}$.

```
#From Brucker software (Esprit)
kfactors = [1.450226, 5.075602]
```

Quantify with Cliff Lorimer.

```
composition = s.quantification(method="CL", intensities=sI, factors=kfactors)
```

```
print('             |-----------------------------|')
print('             |     Atomic compositions     |')
print('             |-----------------------------|')

print(' \t     |  Bare core  |   BSS Signal  |')
print('|------------|-------------|---------------|')
print('| Fe (at. %) |    {:.2f}    |     {:.2f}     |'.format(composition[0].data[0], composition[0].data[1]))
print('| Pt (at. %) |    {:.2f}    |     {:.2f}     |'.format(composition[1].data[0], composition[1].data[1]))
print('|------------|-------------|---------------|')
```

             |-----------------------------|
             |     Atomic compositions     |
             |-----------------------------|
 	     |  Bare core  |   BSS Signal  |
|------------|-------------|---------------|
| Fe (at. %) |    16.64    |     15.98     |
| Pt (at. %) |    83.36    |     84.02     |
|------------|-------------|---------------|

## <a id='fur'></a> 6. Going further

Further image processing with [scikit-image](http://scikit-image.org/) and [scipy](http://www.scipy.org/). Apply a watershed transformation to isolate the nanoparticles.

- Transform the mask into a distance map.
- Find local maxima.
- Apply the watershed to the distance map using the local maximum as seed (markers).

Adapted from this scikit-image [example](http://scikit-image.org/docs/dev/auto_examples/plot_watershed.html).

```
from scipy.ndimage import distance_transform_edt, label
from skimage.morphology import watershed
from skimage.feature import peak_local_max
```

```
distance = distance_transform_edt(mask.data)
local_maxi = peak_local_max(distance, indices=False,
                            min_distance=2, labels=mask.data)
labels = watershed(-distance, markers=label(local_maxi)[0],
                   mask=mask.data)
```

```
axes = hs.plot.plot_images(
    [pt_la.T, mask.T, hs.signals.Signal2D(distance), hs.signals.Signal2D(labels)],
    axes_decor='off', per_row=2, colorbar=None, cmap=['viridis','tab20'],
    label=['Pt Lα intensity', 'Mask',
           'Distances', 'Separated particles'])
```

```

```

File: Week9/.ipynb_checkpoints/02 EELS_analysis_complete-checkpoint.ipynb
# Hyperspy Tutorial

## EELS analysis of perovskite oxides

This tutorial shows the various functionalities in HyperSpy which is used to analyse Electron Energy Loss Spectroscopy data, using EELS datasets from a perovskite oxide heterostructure.

It assumes some knowledge on how to use HyperSpy, like loading datasets and how the basic signals work.

This notebook requires **HyperSpy 1.4.2** or later.

## Author

7/6/2016 Magnus Nord - Developed for HyperSpy workshop at Scandem conference 2016

## Changes

* 3/8/2016 Updated for HyperSpy 1.1. Added note about Gatan Digital Micrograph GOS.
* 20/7/2019 Katherine MacArthur - Checked for Hyperspy 1.5.1 and commented out sections requiring Gatan GOS files.
* 30/7/2019 Magnus Nord - Minor text improvements for M&M19 short course

## Table of contents

1. <a href='#spec_and_data'> Specimen & Data</a>
2. <a href='#simple_quant'> Simple quantification</a>
3. <a href='#curve_fitting_quant'> Curve fitting quantification</a>
4. <a href='#fine_structure_analysis'> Fine structure analysis</a>
5. <a href='#fine_structure_ok'> Fine structure oxygen-K edge</a>

# <a id='spec_and_data'></a>1. Specimen & Data

This notebook was used for the HyperSpy workshop at the Norwegian University of Science and Technology for the Scandem 2016 conference, 7 June 2016.

The data was acquired on a Jeol ARM200cF using a Gatan Quantum ER with DualEELS capabilities.

The data itself is from La$_{0.7}$Sr$_{0.3}$MnO$_3$ thin films deposited on SrTiO$_3$. In the Fine Structure example parts of the film has been exposed to a very long electron beam exposure, inducing oxygen vacancies.

The datasets has been binned to reduce the file size and processing time.

# <a id='simple_quant'></a> 2. Simple quantification


Firstly we use some IPython magic to import the right plotting libraries,

```
%matplotlib notebook
```

Then import HyperSpy. If the `traitsui` GUI is installed and enable, you will have two warnings *WARNING:hyperspy_gui_traitsui* warning about the incompatibility of the `notebook` matplotlib backend with the `traitsui` GUI. This can be safely be ignored if you don't to use any GUIs or if you are using the `ipwidgets` GUI. Alternatively, you can use the 'qt' matplotlib backend which is compatible with the `traitsui` GUI.

```
import hyperspy.api as hs
```

First we take a look at an EELS line scan across an La$_{0.7}$Sr$_{0.3}$MnO$_3$/SrTiO$_3$ thin film, in the file `datasets/LSMO_STO_linescan.hdf5`.

```
s = hs.load("datasets/LSMO_STO_linescan.hdf5")
```

The core loss data has several peaks: Ti-L$_{2,3}$, O-K, Mn-L$_{2,3}$ and La-M$_{4,5}$. We can navigate the line scan using the navigation window, and by moving the red line. Visualize this by using the `plot()` method

```
s.plot()
```

Now we can quantifiy the first edge (Ti-L$_{2,3}$, 460 eV, 0-10 nm). Firstly by removing the background with the `remove_background` method, then integrating the Ti-L$_{2,3}$ edge. Move the red line in the navigation figure towards the top part (0-10 nm, x axis). Then drag a span from about 400 to 440 eV in Figure 2.

Next, untick the "Fast" button in the dialog box under figure 2, and press Apply.

Note: sometimes the background removal doesn't work properly. If this happens, reload the data using the command above (`s = hs.load("datasets/LSMO_STO_linescan.hdf5"`). Then rerun the `s.remove_background()` command.

```
s.remove_background()
```

VBox(children=(FloatText(value=nan, description='Left', disabled=True), FloatText(value=nan, description='Righ…

To integrate the Ti-L32 edge interactively we can use a `hs.roi.SpanROI` region of interest.

Drag the green span in the plot to just include the Ti-L$_{2,3}$ edge

```
roi = hs.roi.SpanROI(left=450, right=600)
s.plot()
roi.add_widget(s, axes=["Energy loss"])
```

Finally, we integrate the signal within the `SpanROI`, then plot it

```
s_ti = s.isig[roi].integrate1D(axis="Energy loss")
```

```
s_ti.plot()
```

We can also perform the same operations in one single line if interactivity is not required, by chaining the methods.

- Reload the data from `datasets/LSMO_STO_linescan.hdf5`
- In one line: remove the background (`remove_background`), crop the signal to only include the Ti-L peak (`isig`) and sum the energy loss axis (`integrate1D`)
- Plot the output from this

```
s = hs.load("datasets/LSMO_STO_linescan.hdf5")
```

```
s_ti = s.remove_background(signal_range=(405.,448.)).isig[448.:480.].integrate1D(axis="Energy loss")
```

```
s_ti.plot()
```

# <a id='curve_fitting_quant'></a> 3. Curve fitting quantification

Now, lets do some more advanced quantification using HyperSpy's extensive modelling framework. Firstly we load the low loss and core loss spectra: `datasets/LSMO_STO_linescan_low_loss.hdf5` and `datasets/LSMO_STO_linescan.hdf5`.

```
s_ll = hs.load("datasets/LSMO_STO_linescan_low_loss.hdf5")
```

```
s = hs.load("datasets/LSMO_STO_linescan.hdf5")
```

Hyperspy contains Ray Egerton's Hydrogenic cross-sections which are only able to apply curve fitting for the K and L edges. Because this dataset also contains the La-M edge we ideally want to be able to fit this too. In order to do that we could make use of the Digital Micrograph Hartree-Slater cross section files, if you have access to them. Firstly we'll have to tell HyperSpy where to find these files, since they are not included in HyperSpy. Go to the "EELS" tab, then set "GOS directory" to the "H-S GOS Tables" folder. Note that unfortunately this requires a license of Gatan Digital Micrograph.

In the following section, any command that requires the presence of Hartree-Slater cross-sections is commented out. Therefore it is possible to run using only the uncommented lines with the in-built cross sections. In the case where a cell contains two similar commands only one should be run depending on what cross-sections file you have access to.

*Remember*: The `#` simple converts a line of code to a comment line. Therefore any code line with `#` in the front of it will be treated as a comment rather than code and so will be ignored. Use this to control what gets run in this section.

```
hs.preferences.gui()
```

VBox(children=(Tab(children=(VBox(children=(HBox(children=(Label(value='Expand structures in DictionaryTreeBro…

In these EELS signals, the metadata has been populated with some of the experimental parameters, which we can access in the `metadata` attribute

```
s.metadata
```

├── Acquisition_instrument
│   └── TEM
│       ├── Detector
│       │   └── EELS
│       │       └── collection_angle = 33.1
│       ├── beam_energy = 200.0
│       ├── convergence_angle = 27.1
│       └── dwell_time = 0.4999055733891917
├── General
│   ├── original_filename = LSMO_STO_linescan.dm3
│   └── title = EELS Spectrum Image (high-loss)
└── Signal
    ├── binned = True
    ├── signal_origin = 
    └── signal_type = EELS

Firstly we want to fix the zero point for the energy axis using the zero loss peak.

Plot it, and use the zoom functionality (the box button) in the Signal plot to zoom in on the zero loss peak.

It is offset by approximetely 0.6 eV.

```
s_ll.plot()
```

To fix this we use `align_zero_loss_peak`. The subpixel argument interpolates the data, so we get sub-pixel alignment. Using the `also_align` argument, we can also apply the alignment on a another signal. For example when using dualEELS, where both the low loss and core loss is acquired quasi-simultaneously. Note the other signals must have the same navigation shape as the low loss signals.

```
s_ll.align_zero_loss_peak(subpixel=True, also_align=[s])
```


Initial ZLP position statistics
-------------------------------
Summary statistics
------------------
mean:	-1
std:	0

min:	-1
Q1:	-1
median:	-1
Q3:	-1
max:	-1

HBox(children=(FloatProgress(value=0.0, max=10.0), HTML(value='')))

By doing this, we aligned both our low loss and core loss spectra. Plot the low loss signal to see if the alignment worked, by zooming in on the zero loss peak.

```
s_ll.plot()
```

We have to add the elements which is present in the sample to `s` using the `add_elements` method: `Mn`, `O` and `Ti`

```
#For Hydrogenic cross sections run this line.
s.add_elements(('Mn','O','Ti'))
#For Hartree-Slater cross sections run this line.
#s.add_elements(('Mn', 'O', 'Ti', 'La'))
```

We can see which elements have been added to a signal with the `metadata` attribute

```
s.metadata
```

├── Acquisition_instrument
│   └── TEM
│       ├── Detector
│       │   └── EELS
│       │       └── collection_angle = 33.1
│       ├── beam_energy = 200.0
│       ├── convergence_angle = 27.1
│       └── dwell_time = 0.4999055733891917
├── General
│   ├── original_filename = LSMO_STO_linescan.dm3
│   └── title = EELS Spectrum Image (high-loss)
├── Sample
│   └── elements = ['O', 'Ti', 'Mn']
└── Signal
    ├── binned = True
    ├── signal_origin = 
    └── signal_type = EELS

Then we make a model out of the core loss spectrum using `create_model`. The low loss spectrum is convolved with the model, which means plural scattering is automatically taken into account. In addition this leads to better fits.

**NOTE:** creating this model requires using the GOS files from Gatan Digital Micrograph. If you don't have these files only K and L edges can be created using Hydrogenic cross sections. If you do have them but HyperSpy can't find them in the default location, you can specify the location using `hs.preferences.gui()`.

```
#For Hydrogenic cross sections run this line, in order crop out the La edge.
m = s.isig[0.:825.].create_model(ll=s_ll)
#For Hartree-Slater cross sections run this line.
#m = s.create_model(ll=s_ll)
```

The model consist of many different EELSCLEdge components, including a component for the plasmon background. These are automatically created for the `EELSSpectrum` signal class.

To see all the components in a model, use the `components` attribute

```
m.components
```

   # |      Attribute Name |      Component Name |      Component Type
---- | ------------------- | ------------------- | -------------------
   0 |            PowerLaw |            PowerLaw |            PowerLaw
   1 |               Ti_L3 |               Ti_L3 |          EELSCLEdge
   2 |                 O_K |                 O_K |          EELSCLEdge
   3 |               Mn_L3 |               Mn_L3 |          EELSCLEdge

We can fit the model to the experimental data by using the `multifit` function, with the `kind=smart` fitting. Which is fits in a way optimized for EELS data, by fitting from the lowest to the highest energy losses.

```
m.multifit(kind='smart')
```

HBox(children=(FloatProgress(value=0.0, max=10.0), HTML(value='')))

Visualize the result of this fitting with the `plot` method

```
m.plot()
```

We can check the error of the fitting

```
#For Hydrogenic cross sections run this line.
edges = ("Ti_L3", "Mn_L3","O_K")
#For Hartree-Slater cross sections run this line.
#edges = ("Ti_L3", "La_M5", "Mn_L3","O_K")
```

```
hs.plot.plot_spectra([m[edge].intensity.as_signal("std") for edge in edges], legend=edges)
```

This fitted mostly ok, but it is still not very good. Firstly we can move the EELSCLedge component onsets interactively, by firstly plotting the model, and then running `m.enable_adjust_position()`

```
m.plot()
m.enable_adjust_position()
```

Or manually, by directly changing the parameters within the EELSCLedge component. The parameter is called `onset_energy`, and the value itself is set with `onset_energy.value`

```
m.components.O_K.onset_energy.value = 528
```

However, to change it for all the probe positions we have to use `assign_current_value_to_all()`

```
m.components.O_K.onset_energy.assign_current_value_to_all()
```

We repeat this for the Manganese edges. Since this is an L-edge, there are 3 different ones. However, we only have to set the Mn-L$_3$: the L$_2$ and L$_1$ is a set to an energy relative to the L$_3$.

(If we're using the Hydrogenic model, there is only the Mn-L$_3$)

```
m.components.Mn_L3.onset_energy.value
```

640.0

```
# Only with Hartree-Slater cross-sections
#m.components.Mn_L2.onset_energy.value
```

```
m.components.Mn_L3.onset_energy.value = 638.5
m.components.Mn_L3.onset_energy.assign_current_value_to_all()
```

The bad fitting to the data is also due to the fine structure not currently taken into account by the model. To get a good fit, we can either not fit to the fine structure regions, or model them somehow.
The easiest way is defining certain regions as fine structure with the `enable_fine_structure` method

```
m.enable_fine_structure()
```

This will produce a much better fit, but will be much slower (~2 minutes). Rerun the fitting using `multifit`

```
m.multifit(kind='smart')
```

HBox(children=(FloatProgress(value=0.0, max=10.0), HTML(value='')))

Visualize the result using `plot`.

Now the fit is much better, due to the model taking into account the fine structure.

```
m.plot()
```

Now we can can have a look at the relative intensity from the individual EELS-edges using plot_spectra

```
#For Hydrogenic cross sections run this line.
edges = ("Ti_L3", "Mn_L3", "O_K")
#For Hartree-Slater cross sections run this line.
#edges = ("Ti_L3", "La_M5", "Mn_L3","O_K")
```

```
hs.plot.plot_spectra([m[edge].intensity.as_signal() for edge in edges], legend=edges)
```

While the fitting looks nicer, we can clearly improve this. Firstly the intensities are negative where it should be zero. Secondly, the fine structure regions can be fine tuned. Especially the Mn-L1 fine structure window can be reduced

```
# Only with Hartree-Slater cross-sections
#m.components.Mn_L1.fine_structure_width = 15
```

To avoid the negative values we use bounded fitting, where we can constrain the parameter values between certain values. The `bmin` and `bmax` properties in the parameters are used for this.

Here, lets set `bmin` to 0.0 for all the intensity parameters

```
m.components.Mn_L3.intensity.bmin = 0.0
```

```
# Only with Hartree-Slater cross-sections
#m.components.La_M5.intensity.bmin = 0.0
```

```
m.components.Ti_L3.intensity.bmin = 0.0
```

```
m.components.O_K.intensity.bmin = 0.0
```

Use `multifit` with `bounded=True` and `fitter="leastsq"` to do this model fitting

```
m.multifit(fitter="leastsq", kind='smart', bounded=True)
```

Visualize the results

```
m.plot()
```

```
hs.plot.plot_spectra([m[edge].intensity.as_signal() for edge in edges], legend=edges)
```

# <a id='fine_structure_analysis'></a> 4. Fine structure analysis

Here we take a look at a linescan from a La$_{0.7}$Sr$_{0.3}$MnO$_3$ thin film, where parts of the film has been bombarded with the electron beam for an extended time.

Load the `datasets/LSMO_linescan.hdf5` file

```
s = hs.load("datasets/LSMO_linescan.hdf5")
```

Plot the signal, and use the red line in the navigation plot to explore the data. There is clearly something going on in the middle on both the oxygen and the manganese edges. In addition, there are some thickness changes during the line scan.

```
s.plot()
```

Using the low loss signal, we make sure the energy scale is properly calibrated: `datasets/LSMO_linescan_low_loss.hdf5`

```
s_ll = hs.load("datasets/LSMO_linescan_low_loss.hdf5")
```

Plot the low loss signal

```
s_ll.plot()
```

The zero loss peak is not well aligned at 0 eV energy loss, so we should align both it and the core loss signal

```
s_ll.align_zero_loss_peak(also_align=[s])
```

Plot the low loss signal to check the alignment.

Now the zero loss peak has been shifted to 0 energy loss, and likewise the core loss spectrum `s` has also been aligned

```
s_ll.plot()
```

We can also calculate the relative thickness using the low loss, with the `estimate_thickness` method. We'll have to specify the end of the zero loss beam, which for cold field emissions guns 3.0 eV seems to work well.

```
s_thickness = s_ll.estimate_thickness(threshold=3.0)
```

It would also be possible to use hyperspy to determine the threshold itself using:
    
    th = wedge.estimate_elastic_scattering_threshold()
    s_ll.estimate_thickness(threshold=th)

Plotting this gives the relative thickness and, as expected, there is an increase towards the end of the line scan

```
s_thickness.plot()
```

# <a id='fine_structure_ok'></a> 5. Fine structure: oxygen K-edge
Lets take a closer look at the oxygen-K edge, firstly by removing the plasmon background with `remove_background`. We'll also reload the data from disk in case any changes were made. Note: this will overwrite the `s` spectrum with the cropped one.

```
s = hs.load("datasets/LSMO_linescan.hdf5")
s_ll = hs.load("datasets/LSMO_linescan_low_loss.hdf5")
s_ll.align_zero_loss_peak(also_align=[s])
s.remove_background()
```

This makes it much easier to compare the different positions. Pressing 'e' with the spectrum window highlighted gives a second spectrum picker, which can be moved independently of the first one

We can then do Fourier ratio deconvolution to remove the effects of plural scattering: `fourier_ratio_deconvolution`

```
s_deconvolved = s.fourier_ratio_deconvolution(s_ll)
```

Plotting this, we see that the thickness effects has been greatly reduced towards the end of the line scan

```
s_deconvolved.plot()
```

### Fine structure modelling

Having had a qualitative look at the data, we can try to quantify some of these changes. We do this by making making a model of the oxygen-K edge signal. Firstly we crop the signal, leaving only the Oxygen-K edge (490 to 590 eV).

Use the `crop_signal1D` method in the core loss signal.

```
s.crop_signal1D()
```

Make a model from the cropped core loss signal.

As we've already removed the background, we set `auto_background=False`. In addition, since we haven't added any elements to the signal, we get no ionization edges.

```
m = s.create_model(ll=s_ll, auto_background=False)
```

So currently, the model does not contain any components

```
m.components
```

We can try to model some of the fine structure with 1-D Gaussians components: `hs.model.components1D.Gaussian`

```
g1 = hs.model.components1D.Gaussian()
```

We add this component to the model using the `append` method. (Similar to how you add an element to a Python list)

```
m.append(g1)
```

This added the gaussian component to the model

```
m.components
```

Then we can fit this Gaussian to the largest of the O-K peaks with the `fit_component` method by dragging a span over the peak between 528 and 533 eV. Run it first with the "Only Current" option ticked, then run it without to fit the whole dataset

```
m.fit_component(g1)
```

Having fitted the Gaussian to the experimental data, we can plot how the Gaussian three parameters change over the line scan with the `plot` method in the Gaussian component: `A`, `sigma` and `centre`. The `A` changes quite a bit, which is probably (among others) related to thickness changes. However, there are clear changes in the `sigma` parameter in the region with the electron beam damage

```
g1.plot()
```

The next step is to fit the second largest peak (535 and 541 eV) with a Gaussian.

Make another Gaussian component, and add it to the model.

```
g2 = hs.model.components1D.Gaussian()
```

```
m.append(g2)
```

Use `fit_component` with the `signal_range=(535., 541.)` argument so we don't have to select the region using the GUI.

Also use `only_current=False` to fit all the positions in the line scan.

```
m.fit_component(g2, signal_range=(535., 541.), only_current=False)
```

Plot the model fitting results with `plot()`

```
m.plot()
```

However, this time the final fit does not look very good. This is due to the two components being fitted independently of each other. We should fit both of them at the same time. Firstly, we have to set the `signal_range` which is where the model will fit to the experimental data. Here we select the region spanning the two major peaks (528-541 eV)

```
m.set_signal_range()
```

Refit the model using `multifit`

```
m.multifit()
```

After fitting, we reset the signal range (`reset_signal_range`) so we can see the full range of the signal

```
m.reset_signal_range()
```

Plot the model to check the fitting results

```
m.plot()
```

Lastly, we can fit the small "pre-peak" as well. First we "lock" the two Gaussian we have already fitted using the `set_parameters_not_free` methond

```
g1.set_parameters_not_free()
```

```
g2.set_parameters_not_free()
```

Then we add another Gaussian, and fit it using `fit_component` between 522 and 527 eV

```
g3 = hs.model.components1D.Gaussian()
```

```
m.append(g3)
```

```
m.fit_component(g3, signal_range=(522., 527.), only_current=False)
```

Then we set the signal range to cover all the three peaks, from 520 eV to 541 eV

```
m.set_signal_range(520., 541.)
```

And set the `g1` and `g2` components free using `set_parameters_free`

```
g1.set_parameters_free()
```

```
g2.set_parameters_free()
```

Then we refit the model using `multifit`.

This fits all the three components to the experimental data, which hopefully gives a good fit.

```
m.multifit()
```

Reset the signal range, and plot the model to see the fitting results

```
m.reset_signal_range()
```

```
m.plot()
```

We can then compare the different parameters in the components, by getting the component values as signals using the `as_signal` method in the components.

Firstly get the ratio of the `A` parameters for the largest peak and the pre-peak, by using `as_signal` and dividing the signals. Then plot the results.

```
g1_g3_ratio = g1.A.as_signal()/g3.A.as_signal()
```

```
g1_g3_ratio.plot()
```

Then get the difference in centre positions between the largest peak and the pre-peak, via the `centre` parameter in the Gaussians.

```
g1_g3_position = g1.centre.as_signal()-g3.centre.as_signal()
```

```
g1_g3_position.plot()
```

Lastly, get the ratio of the `sigma` parameters in the largest peak and the pre-peak.

```
g1_g3_sigma = g1.sigma.as_signal()/g3.sigma.as_signal()
```

```
g1_g3_sigma.plot()
```

In all of the comparisons there are some large changes in the regions with beam damage. However, the values can vary a great deal. This is most likely due to the g1 fitted to the pre-peak is not so clearly defined in these regions. Leading to potentially bad fitting.

```

```
